Repository: WWWjl1/Package_Plug

# 芯片封装学习 · dsh 插件

一个装在 [DeepSeek Harness (dsh)](https://github.com/deepseek-ai/deepseek-harness) 里的**芯片封装学习插件**：
左侧栏多一个入口，点开就进一个专属学习界面——顶部是真实工艺流程的工序按钮，左边是知识点树，右边是带剖面图和小测的正文，
底下的输入框还是 dsh 原生那个，随时能问 AI。

> **状态**：阶段一（动态插件）已完成并可用；阶段二（常驻插件）待做。详见[路线图](#路线图)。

---

## 界面长什么样

```
┌──────────────────────────────────────────────────────┐
│ [传统封装流程][先进封装][专题模块]          ← 三条主线  │
│ [减薄][划片][装片][◤引线键合◢][塑封][植球]  ← 工序按钮  │
├────────────┬─────────────────────────────────────────┤
│ ▾ 传统封装  │  键合原理：金属丝为什么能焊在铝焊盘上     │
│   晶圆减薄  │  ─────────────────────────────────────  │
│   引线键合  │  正文 · 表格 · SVG 剖面图 · 重点框        │
│     ◐ 键合原理│  小测 3 题（全对自动标记已掌握）         │
│     ○ 丝材选择│  ── 问 AI：[举个例子][没懂][考试怎么问]  │
│     ○ 键合机 │                                         │
├────────────┴─────────────────────────────────────────┤
│  dsh 原生输入框 —— 回车发送后自动跳到「对话」界面看答案  │
└──────────────────────────────────────────────────────┘
```

`✓` 已掌握 · `◐` 在学 · `○` 未学

---

## 仓库结构

```
Package_Plug/
├─ README.md                  ← 你正在看的这个
├─ TODO.md                    ← 逐项待办与进度勾选
├─ LICENSE                    ← MIT
├─ package.json               ← 插件包声明（dsh.bundle.patch + dsh.client）
├─ cordis.patch.yml           ← 挂载行（想换数据目录就改这里的 config.root）
├─ lib/                       ← ★ 插件本体（常驻版）
│  ├─ index.js                ← 主机半：HTTP 路由 /package-learn/api + 8 个方法
│  └─ client.js               ← 客户端半：侧栏入口 + 学习界面
├─ content/                   ← 课程内容
│  ├─ tracks.json             ← 课程地图：三条主线、每道工序、内容文件位置、是否已写好
│  ├─ traditional/            ← 传统封装各工序（芯片级流程）
│  │  └─ 04-wire-bonding.json ← 【已完成】引线键合：6 个细分点 / 18 道小测题
│  ├─ advanced/               ← 先进封装（晶圆级流程）
│  └─ topics/                 ← 专题模块（封装形式 / 材料 / 设备 / 可靠性 / 术语）
├─ knowledge/
│  └─ points.json             ← 知识点库：每个细分点的全局唯一 id（跨线共用时进度互通）
├─ assets/
│  └─ wb-cross-section.svg    ← 剖面图等配图
├─ progress/                  ← 学习进度（本机私有，不进仓库，见其中 README）
├─ uninstall-常驻插件.bat      ← 一键卸载 / 回滚
└─ plugin/                    ← ⚠️ 阶段一遗留源码，已废弃，仅作参考
```

---

## 安装（常驻版）

插件已经是正式的 dsh web 插件包，**装一次就一直在**——不需要每次重启后重新激活，也不需要再点授权。

### 1. 放到任意位置

```powershell
git clone https://github.com/WWWjl1/Package_Plug.git D:\Dsh_WorkSpace\Package_Learn_Plug_In
```

**不需要配置路径**：插件用 `import.meta.url` 自定位，**插件包目录本身就是课程数据目录**，
clone 到哪都能用。

### 2. 挂到 dsh 的 profile

```powershell
$profile = "$env:USERPROFILE\.dsh\profiles\desktop"
$src     = "D:\Dsh_WorkSpace\Package_Learn_Plug_In"   # 换成你的实际路径

# 建目录链接：profile 直接指向仓库，改了仓库就等于改了插件
cmd /c mklink /J "$profile\node_modules\dsh-package-learn" "$src"
```

然后编辑 `$profile\package.json`，加两处：

```jsonc
{
  "dependencies": {
    "dsh-package-learn": "file:D:/Dsh_WorkSpace/Package_Learn_Plug_In"   // ← 加这行（路径换成你的）
  },
  "dsh": {
    "profile": {
      "bundles": [
        "@deepseek-ai/dsh-base",
        "……",
        "dsh-package-learn"                                              // ← 加这行
      ]
    }
  }
}
```

### 3. 重启 dsh

之后每次开 dsh 都会自动加载。

### 4. 开始学

1. 点左侧栏最下方的 **📚 芯片封装学习** 进学习会话
2. 点会话标题下方的 **「📚 进入学习界面」** 标签（点过一次会按会话记住）
3. 读完正文，直接在底部输入框提问——**回车发送后会自动跳到「对话」界面看答案**

### 卸载

双击仓库里的 `uninstall-常驻插件.bat`（建议先复制一份到桌面备用）。它会移除 bundle 注册、
依赖和目录链接，**不碰你的课程内容和学习进度**。

### 想换课程目录的位置

编辑 `cordis.patch.yml`，取消 `config.root` 的注释并填绝对路径：

```yaml
- insert:
    - id: package-learn
      name: 'dsh-package-learn'
      config:
        root: 'D:\你的路径'
```

---

## 课程数据结构

课程内容全在 `content/` 下的 JSON 里，**加内容不用改一行代码**。

### `content/tracks.json` — 课程地图

```json
{
  "tracks": [
    {
      "id": "traditional",
      "title": "传统封装流程",
      "hint": "芯片级：先把晶圆切成一颗颗芯片，再逐颗组装",
      "processes": [
        { "id": "wire-bonding", "title": "引线键合", "file": "traditional/04-wire-bonding.json", "status": "ready" },
        { "id": "molding",      "title": "塑封",     "file": "traditional/05-molding.json",     "status": "planned" }
      ]
    }
  ]
}
```

`status: ready` 的工序才会被加载；`planned` 是占位（按钮会显示成灰的「待补」）。

### 一道工序 —— `content/traditional/04-wire-bonding.json`

```json
{
  "id": "wire-bonding",
  "track": "traditional",
  "title": "引线键合",
  "subtitle": "把芯片上的焊盘和封装引脚用一根比头发还细的金属丝连起来",
  "points": [
    {
      "id": "wb.principle",
      "title": "键合原理：金属丝为什么能焊在铝焊盘上",
      "estMinutes": 8,
      "body": [
        { "type": "p",       "text": "正文段落" },
        { "type": "h",       "text": "小标题" },
        { "type": "list",    "items": ["要点一", "要点二"] },
        { "type": "table",   "head": ["列1", "列2"], "rows": [["a", "b"]] },
        { "type": "figure",  "svg": "wb-cross-section.svg", "caption": "图注" },
        { "type": "callout", "tone": "key",  "text": "重点框（tone 也可以是 warn）" }
      ],
      "quiz": [
        { "q": "题目", "options": ["A", "B", "C", "D"], "answer": 1, "explain": "解析" }
      ]
    }
  ]
}
```

`body` 支持这六种块，顺序随意、可重复。

### 知识点 id 与进度互通

每个细分点的 `id` 是**全局唯一**的（例如 `wb.principle`）。
如果同一个知识点同时出现在多条线里（比如「塑封材料」在传统封装和专题模块里都有），
在两条线里**用同一个 id** 即可 —— 进度会自动互通，一边标了已掌握，另一边跟着亮。

对应关系登记在 `knowledge/points.json`。

---

File: content/traditional/01-wafer-thinning.json
{
  "id": "wafer-thinning",
  "track": "traditional",
  "title": "晶圆减薄",
  "subtitle": "把 725 微米厚的硅片磨到一两百微米——面试里最容易问出深浅的一道工序",
  "order": 1,
  "whyItMatters": "减薄同时踩在机械加工、材料力学和良率工程三条线上，而且它的缺陷大多不会当场暴露。能不能把「为什么减」「减到多少」「薄了为什么难做」讲成一条有数字、有因果的链条，基本就决定了面试官对你的判断。",
  "points": [
    {
      "id": "wt.why",
      "title": "为什么必须减薄：把「为什么」算出来",
      "estMinutes": 12,
      "body": [
        {
          "type": "p",
          "text": "晶圆出厂是有标准厚度的，目的是保证运输和前期工序（光刻、刻蚀、CMP）不变形。但这个厚度对封装来说**太厚**，所以封装往往第一件事就是把它磨薄。"
        },
        {
          "type": "table",
          "head": [
            "晶圆尺寸",
            "出厂标准厚度",
            "典型减薄后"
          ],
          "rows": [
            [
              "6 吋（150 mm）",
              "约 675 μm",
              "200～300 μm"
            ],
            [
              "8 吋（200 mm）",
              "约 725 μm",
              "100～200 μm"
            ],
            [
              "12 吋（300 mm）",
              "约 775 μm",
              "50～150 μm"
            ],
            [
              "功率器件 / 存储堆叠",
              "同上",
              "常到 50 μm 以下，极端 20～30 μm"
            ]
          ]
        },
        {
          "type": "h",
          "text": "理由一：热阻——可以精确算出来"
        },
        {
          "type": "p",
          "text": "一维热传导里，热阻与厚度成正比："
        },
        {
          "type": "callout",
          "tone": "key",
          "text": "**R_th = t / (k · A)**　其中 t 是厚度、k 是热导率、A 是面积。硅的 k ≈ 150 W/(m·K)。"
        },
        {
          "type": "p",
          "text": "把 8 吋片从 725 μm 减到 100 μm，厚度变成 13.8%，**热阻直接降到原来的 1/7.25**。而功率器件（IGBT、SiC、MOSFET）的主要矛盾就是散热：结温每升高约 10°C，器件的磨损类寿命（氧化层击穿、电迁移）大致按 Arrhenius 关系**减半**；反过来，结温降 10°C，寿命大约翻倍。"
        },
        {
          "type": "callout",
          "tone": "key",
          "text": "所以对功率器件来说：**减薄不是省空间，是直接买寿命**。这句话如果能在面试里说出来，对方立刻知道你不是背百科的。"
        },
        {
          "type": "h",
          "text": "理由二：TSV——不是「更好」，是「厚片上根本做不到」"
        },
        {
          "type": "p",
          "text": "硅通孔的电镀填充能力由**深宽比** AR 决定："
        },
        {
          "type": "callout",
          "tone": "key",
          "text": "**AR = 孔深 / 孔径**。AR 越大，镀液越难进到底部，容易出现空洞（void）。业界可靠填充的 AR 上限大致在 10 左右，再往上良率急剧下滑。"
        },
        {
          "type": "p",
          "text": "在 725 μm 的厚片上打直径 10 μm 的孔，AR = 72.5 —— **物理上填不进去**。减薄到 100 μm，同样 10 μm 孔径，AR = 10 —— 落进可填充区间。"
        },
        {
          "type": "p",
          "text": "这就是为什么 TSV 的标准顺序是**先在厚片上打孔（有机械支撑、好加工）→ 再减薄把孔底露出来（via reveal）→ 形成通孔互连**。反过来说「先减薄再打孔」在薄片上做深孔，既没有支撑也没法填充。"
        },
        {
          "type": "h",
          "text": "理由三：刚度 ∝ t³——这决定了后面所有工序的难度"
        },
        {
          "type": "p",
          "text": "薄板的抗弯刚度与厚度**三次方**成正比。725 → 200 μm，厚度剩 27.6%，刚度剩："
        },
        {
          "type": "callout",
          "tone": "warn",
          "text": "**(200 / 725)³ ≈ 0.021** —— 只剩约 **2%**，也就是五十分之一。"
        },
        {
          "type": "p",
          "text": "面试官如果问「为什么 100 μm 比 200 μm 难做那么多」，正确答案不是「因为更薄」，而是「刚度又掉了 8 倍」。**同样减 100 μm，越往下减代价越陡。**"
        },
        {
          "type": "h",
          "text": "那么减到多少是「最优点」？"
        },
        {
          "type": "p",
          "text": "既然薄的收益这么大，为什么不减到极限？因为**代价也在非线性上涨**："
        },
        {
          "type": "list",
          "items": [
            "翘曲随厚度下降急剧恶化，装片（die attach）的贴装精度和空洞率都变差",
            "碎片良率：越薄越容易在传输、划片、搬运中碎，良率损失可能超过性能收益",
            "超薄片必须上临时键合等额外工艺，成本与工艺风险同步上升"
          ]
        },
        {
          "type": "callout",
          "tone": "key",
          "text": "**所以最终厚度是一个最优点而不是极限值**，由「性能收益」和「工艺代价」两条曲线的交点决定。不同产品（存储堆叠 vs 功率器件 vs 普通 MCU）这个点完全不同——这个认知本身就是加分项。"
        },
        {
          "type": "callout",
          "tone": "warn",
          "text": "失效链案例（一定要能讲出来）：某产品减薄到 50 μm 但为了省成本跳过去应力工序 → **电测 100% 通过** → 客户端温度循环（TC）约 500 循环后批量开裂，断面显示裂纹从背面磨削纹起裂。失效链是：**磨削留下 SSD 微裂纹 → 封装后受 CTE 失配交变应力 → 裂纹在裂纹尖端起裂并扩展 → 芯片断裂**。这个案例说明一件事：减薄的失效是**延迟暴露**的，用出厂电测根本拦不住。"
        }
      ],
      "quiz": [
        {
          "q": "把 8 吋晶圆从 725 μm 减薄到 100 μm，硅的热阻大约变成原来的多少？",
          "options": [
            "约 1/2",
            "约 1/4",
            "约 1/7.25",
            "不变"
          ],
          "answer": 2,
          "explain": "R_th = t/(k·A)，k 和 A 不变，热阻与厚度成正比。100/725 ≈ 0.138，即降到约 1/7.25。"
        },
        {
          "q": "为什么 TSV 工艺普遍采用「先打孔、后减薄」的顺序？",
          "options": [
            "先打孔更省时间",
            "厚片上打 10 μm 孔深宽比高达 70 以上，电镀无法填充；减薄后深宽比降到可填充区间",
            "因为设备限制",
            "为了减少硅材料浪费"
          ],
          "answer": 1,
          "explain": "深宽比 AR = 孔深/孔径。725 μm 厚片上 10 μm 孔径的 AR 约 72.5，远超可靠填充上限；减薄到 100 μm 后 AR≈10，才进入可填充区间。所以不是「更优」，是「厚片上做不到」。"
        },
        {
          "q": "厚度从 725 μm 减到 200 μm，抗弯刚度大约剩下百分之几？",
          "options": [
            "约 28%",
            "约 8%",
            "约 2%",
            "基本不变"
          ],
          "answer": 2,
          "explain": "抗弯刚度 ∝ t³，(200/725)³ ≈ 0.021，约 2%。这解释了为什么薄片的翘曲、碎片、传输问题会突然变成主要矛盾。"
        },
        {
          "q": "关于减薄的目标厚度，下面哪种说法最准确？",
          "options": [
            "越薄越好，应减到工艺极限",
            "存在一个最优点：性能收益与翘曲/碎片/额外工艺代价的平衡点",
            "所有产品都应减到 50 μm",
            "厚度只由设备能力决定"
          ],
          "answer": 1,
          "explain": "薄的收益（热阻、高度、TSV 深宽比）与代价（翘曲、碎片良率、临时键合成本）都在变化，最终厚度是两者的平衡点，随产品类型不同而不同。"
        }
      ]
    },
    {
      "id": "wt.grind",
      "title": "磨削减薄：参数怎么定，为什么必须分两道",
      "estMinutes": 13,
      "body": [
        {
          "type": "p",
          "text": "90% 以上的减薄靠**背面磨削**（Back Grinding, BG）：金刚石砂轮高速旋转压在晶圆背面，把硅一层层磨掉，全程用纯水冷却并冲屑。"
        },
        {
          "type": "figure",
          "svg": "wt-backgrind.svg",
          "caption": "左：磨削剖面——磨削面下方一定深度内是「亚表面损伤层」，必须后续去除。右：减薄后刚度骤降造成的 Bow / Warp——两者定义不同，别混为一谈"
        },
        {
          "type": "h",
          "text": "为什么必须分「粗磨 + 精磨」——把分界点算出来"
        },
        {
          "type": "p",
          "text": "如果只用粗砂轮一次磨到位，表面损伤层深到后续去不掉；如果只用细砂轮，去除率太低、耗时长到不可接受。所以标准做法是**粗磨快速去量大头，精磨修掉损伤层**。"
        },
        {
          "type": "table",
          "head": [
            "",
            "粗磨（Rough）",
            "精磨（Fine）"
          ],
          "rows": [
            [
              "砂轮粒度",
              "#320 ~ #600",
              "#2000 ~ #8000+"
            ],
            [
              "承担去除量",
              "大头（如 725 → 220 μm）",
              "最后 20～50 μm"
            ],
            [
              "进给速度",
              "快",
              "明显更慢"
            ],
            [
              "表面粗糙度 Ra",
              "数百 nm",
              "几十 nm 甚至更低"
            ],
            [
              "亚表面损伤层深度",
              "约 10～30 μm",
              "约 1～5 μm"
            ]
          ]
        },
        {
          "type": "callout",
          "tone": "key",
          "text": "**分界点的判据只有一条：粗磨留下的损伤层深度，必须小于精磨的去除量。** 否则损伤会残留到成品里。这就是「粗磨不能贪多」的真正原因——不是磨不动，是留的坑必须能被填上。"
        },
        {
          "type": "callout",
          "tone": "key",
          "text": "面试追击预判：如果对方问「那我把精磨去除量加大不就行了？」——答：可以，但精磨去除率低，去除量每增加 10 μm，节拍时间显著变长。所以实际是在**「粗磨留多深」和「精磨花多久」之间找平衡**，本质是产能与良率的权衡。"
        },
        {
          "type": "h",
          "text": "脆性—延性转变：为什么磨硅不会崩碎"
        },
        {
          "type": "p",
          "text": "单晶硅常温下是脆性材料，按直觉磨它应该像磨玻璃一样崩碎。但只要把**单颗磨粒的切削深度压到临界值以下**（量级在几十纳米），硅就会以塑性方式被去除——表面光滑、无崩裂。这叫**脆性—延性转变**（brittle-ductile transition）。"
        },
        {
          "type": "p",
          "text": "单颗磨粒切深由三个量共同决定：**砂轮粒度**（越细，出刃越小）、**进给速度**（越慢，每颗切得越浅）、**砂轮线速度**（配合决定单位时间参与切削的磨粒数）。三者任一项失控，切削就会从塑性区掉回脆性区，表面立刻变差。"
        },
        {
          "type": "callout",
          "tone": "key",
          "text": "所以「精磨要慢」不是经验口诀，而是**为了让单颗磨粒的切深落在塑性去除区**。这句话把「参数」和「机理」连起来了——面试里这样答，和背「精磨进给要慢」完全是两个层次。"
        },
        {
          "type": "h",
          "text": "磨削纹的方向性：强度是各向异性的"
        },
        {
          "type": "p",
          "text": "磨削会在表面留下平行的磨削纹（grinding marks），这些纹就是微裂纹的富集带。**磨削纹方向与后续划片方向的夹角会显著影响芯片抗弯强度**：平行时最弱，垂直/斜交时明显更强。所以有些工艺会刻意把磨削方向与划片道安排成 45° 或 90°。"
        },
        {
          "type": "callout",
          "tone": "warn",
          "text": "面试陷阱：「减薄会不会降低芯片强度？」——只答「会变弱」是第 2 档。第 3 档的答法是：**强度下降有两个独立来源**——① 几何：刚度 ∝ t³；② 材料：磨削纹微裂纹成为断裂源，而且这个影响是**各向异性的**。这两层要分开说。"
        },
        {
          "type": "callout",
          "tone": "warn",
          "text": "反向案例：为了提产能把粗磨进给调快 30%，短期内厚度和外观全部合格，但精磨去除量没变——**粗磨损伤层已经深过精磨去除量**，残留损伤流入后道。表现是四点弯曲强度分布整体左移、离散度变大，TC 试验中失效集中。教训：减薄的参数不能单看厚度达标。"
        }
      ],
      "quiz": [
        {
          "q": "粗磨与精磨去除量的分界点，理论上由什么决定？",
          "options": [
            "砂轮的价格",
            "粗磨留下的亚表面损伤层深度必须小于精磨的去除量",
            "设备的最大进给速度",
            "晶圆直径"
          ],
          "answer": 1,
          "explain": "这是唯一实质判据。粗磨留下的损伤深度若大于精磨去除量，损伤就会残留在成品里，直接影响强度与可靠性。"
        },
        {
          "q": "精磨时把进给速度降得很低，其物理目的是？",
          "options": [
            "降低设备磨损",
            "把单颗磨粒切削深度压到临界值以下，使硅进入塑性去除区",
            "节省冷却水",
            "提高磨削纹的方向一致性"
          ],
          "answer": 1,
          "explain": "脆性—延性转变由单颗磨粒切深决定。降进给 = 降单颗切深，从而让去除方式从「敲碎」变为「刮削」，大幅降低亚表面损伤。"
        },
        {
          "q": "关于减薄后芯片强度下降，最完整的解释是？",
          "options": [
            "因为厚度变小，刚度 ∝ t³ 下降",
            "因为磨削留下微裂纹",
            "几何上刚度按 t³ 下降，材料上磨削纹微裂纹成为断裂源且带各向异性",
            "因为硅材料本身变脆"
          ],
          "answer": 2,
          "explain": "两个独立来源必须分开说：几何（刚度 ∝ t³）与材料（SSD 微裂纹）。只答一层说明只掌握了一半，而且各向异性这一层往往是区分点。"
        },
        {
          "q": "某产线把粗磨进给调快以提高产能，厚度与外观均合格，最可能出现的隐藏后果是？",
          "options": [
            "没有任何后果",
            "粗磨损伤层深过精磨去除量，残留损伤流入后道，强度分布劣化并在可靠性试验中暴露",
            "砂轮寿命延长",
            "晶圆变厚"
          ],
          "answer": 1,
          "explain": "这是典型的「参数漂移型延迟失效」：短期指标全部达标，但损伤层深度已超出精磨的清除能力，问题会在强度抽检和 TC 试验中体现。"
        }
      ]
    },
    {
      "id": "wt.stress",
      "title": "亚表面损伤与应力释放：用断裂力学解释「为什么会碎」",
      "estMinutes": 12,
      "body": [
        {
          "type": "p",
          "text": "磨削不只是「把材料切掉」。砂轮压过的地方，硅表面下方会形成**亚表面损伤层**（Subsurface Damage, SSD）：最外是破碎层，中间是微裂纹层，再往内是仍带残余应力的应变层。"
        },
        {
          "type": "table",
          "head": [
            "工序",
            "表面粗糙度 Ra",
            "SSD 深度（典型量级）"
          ],
          "rows": [
            [
              "粗磨（#320 级）",
              "数百 nm",
              "约 10～30 μm"
            ],
            [
              "精磨（#2000+）",
              "几十 nm",
              "约 1～5 μm"
            ],
            [
              "CMP / 干法抛光",
              "＜1 nm",
              "＜0.1 μm 甚至基本消除"
            ]
          ]
        },
        {
          "type": "h",
          "text": "为什么微裂纹这么致命——用断裂力学说"
        },
        {
          "type": "p",
          "text": "脆性材料的断裂强度由**最危险的裂纹**决定，Griffith 关系给出："
        },
        {
          "type": "callout",
          "tone": "key",
          "text": "**σ_f ∝ 1 / √a**　（σ_f 是断裂强度，a 是裂纹长度）"
        },
        {
          "type": "p",
          "text": "含义很直接：**裂纹长一倍，强度掉到约 70%**。而且这个关系是「最弱环节」逻辑——不需要到处都是裂纹，只要有一处足够长的裂纹，整颗芯片的强度就由它决定。这解释了为什么减薄片的强度**离散度特别大**：SSD 的分布本身不均匀。"
        },
        {
          "type": "callout",
          "tone": "key",
          "text": "把这句话记住，面试可以直接用：**「减薄片的强度不是被平均削弱的，而是被最深处那一条裂纹决定的。」**"
        },
        {
          "type": "h",
          "text": "去应力的四种手段，本质差别在哪"
        },
        {
          "type": "table",
          "head": [
            "手段",
            "作用机理",
            "能去掉什么",
            "代价 / 边界"
          ],
          "rows": [
            [
              "干法抛光（Dry Polish）",
              "用更细砂轮再做一道极浅磨削",
              "部分降低损伤与粗糙度",
              "便宜、产线现成；**去不干净**，只是减薄损伤"
            ],
            [
              "CMP（化学机械抛光）",
              "化学腐蚀 + 机械研磨协同",
              "基本消除机械损伤，Ra＜1 nm",
              "设备与耗材贵、浆料污染、去除率低"
            ],
            [
              "干法刻蚀（等离子）",
              "无机械接触，直接刻蚀掉一层硅",
              "无新增损伤",
              "均匀性与速率控制难；设备成本高"
            ],
            [
              "湿法刻蚀（酸/碱）",
              "化学溶解表层硅",
              "可同时圆化边缘",
              "均匀性差、废液处理麻烦、对已有金属层有兼容性限制"
            ]
          ]
        },
        {
          "type": "callout",
          "tone": "key",
          "text": "面试追击预判：「既然 CMP 效果最好，为什么不都用 CMP？」——因为它有**三重代价**：设备与耗材成本、极低的去除率（只能做最后一道，不能替代磨削）、浆料带来的污染与清洗负担。**工艺选型永远是效果与代价的平衡**，没有「最好」，只有「匹配」。"
        },
        {
          "type": "callout",
          "tone": "warn",
          "text": "失效链（务必能讲 30 秒）：减薄后跳过去应力 → SSD 微裂纹留存 → 塑封时塑封料固化收缩 + 后续温度循环产生交变应力 → 裂纹尖端应力集中、逐步扩展 → 芯片从背面开裂。**关键点：出厂电测完全拦不住这类缺陷**，因为裂纹在测试时还不足以导致失效。这也是为什么减薄后必须做四点弯曲等强度抽检，而不能只看电测良率。"
        }
      ],
      "quiz": [
        {
          "q": "按 Griffith 关系 σ_f ∝ 1/√a，若最危险裂纹长度变为原来的 4 倍，断裂强度大约变为原来的？",
          "options": [
            "1/4",
            "1/2",
            "1/16",
            "不变"
          ],
          "answer": 1,
          "explain": "σ_f ∝ 1/√a，a 变 4 倍则 √a 变 2 倍，强度降到约 1/2。这也是为什么减薄片的强度对 SSD 深度极其敏感。"
        },
        {
          "q": "为什么减薄片的强度离散度通常比未减薄片大？",
          "options": [
            "测量误差更大",
            "强度由最深处的那条裂纹决定（最弱环节），而 SSD 分布本身不均匀",
            "因为更薄所以更难测",
            "因为硅材料批次差异"
          ],
          "answer": 1,
          "explain": "脆性断裂服从最弱环节逻辑：强度取决于最危险的单一裂纹，而磨削引入的 SSD 在片内分布不均，因此强度离散度被放大。"
        },
        {
          "q": "既然 CMP 表面质量最好，为什么它不能替代粗磨精磨？",
          "options": [
            "因为 CMP 会损伤表面",
            "因为 CMP 去除率极低，只能用于最后一道精修；且设备耗材成本高、有浆料污染负担",
            "因为 CMP 只能用于 12 吋",
            "因为 CMP 会使晶圆变厚"
          ],
          "answer": 1,
          "explain": "CMP 的定位是「消除最后一点机械损伤」，去除率低到无法承担主体去除量。工艺选型看的是效果与代价的匹配，而不是单项指标最优。"
        },
        {
          "q": "关于「去应力工序可不可以省」，最准确的判断是？",
          "options": [
            "可以省，只要厚度达标",
            "可以省，只要电测良率没问题",
            "不能省：其失效是延迟暴露的，出厂电测无法拦截，会在温度循环等可靠性试验中集中出现",
            "只在 12 吋上不能省"
          ],
          "answer": 2,
          "explain": "SSD 造成的强度损失在静态电测下往往不可见，属于典型的可靠性后账。省掉去应力等于把风险推到客户端。"
        }
      ],
      "related": [
        "rl.tc",
        "wt.methods"
      ]
    },
    {
      "id": "wt.methods",
      "title": "减薄手段全景：Taiko、DBG、临时键合各自的适用边界",
      "estMinutes": 13,
      "body": [
        {
          "type": "p",
          "text": "单纯磨削只解决「变薄」，解决不了「薄了之后怎么处理」。真正的减薄方案是一个**组合**：不同手段分别对付翘曲、崩边和搬运问题。"
        },
        {
          "type": "table",
          "head": [
            "方案",
            "做法",
            "解决的矛盾",
            "代价 / 边界"
          ],
          "rows": [
            [
              "常规磨削 + 去应力",
              "整片均匀磨薄后抛光/刻蚀",
              "基础方案",
              "薄到一定程度后翘曲与碎片不可控"
            ],
            [
              "Taiko",
              "只磨中间，**保留外圈 1～3 mm 的厚边缘环**",
              "用几何刚性替代外部支撑，薄片不翘不碎、好搬运",
              "边缘环不能出芯片；环需后续去除"
            ],
            [
              "DBG（先切后磨）",
              "正面先切出划片槽，再背面磨薄",
              "磨到槽底芯片自然分离，**避免划片崩边**，强度更高",
              "多一道划片；槽深与最终厚度必须匹配"
            ],
            [
              "临时键合",
              "正面键合到载片，减薄背面，做完背面工艺再解键合",
              "**超薄片（＜100 μm）唯一可行**；可承受背面高温工艺",
              "整套键合/解键合工艺；胶与载片是良率风险点"
            ],
            [
              "CMP / 刻蚀单独使用",
              "不做机械磨削，直接化学或等离子去除",
              "无机械损伤",
              "去除率太低，只能做最后一道"
            ]
          ]
        },
        {
          "type": "h",
          "text": "Taiko：用几何换刚性"
        },
        {
          "type": "p",
          "text": "Taiko 是 DISCO 的专利工艺（名字来自日本太鼓：鼓面薄、鼓边厚）。晶圆中间磨到很薄，外圈保留一圈原厚度的环，这个环像轮辋一样提供刚性，让整片在搬运和传输时不会塌陷。"
        },
        {
          "type": "p",
          "text": "关键参数是**边缘环宽度**：环越宽越刚、越安全，但有效芯片区越小。所以它是在「能做多薄」和「能出多少颗」之间取平衡。"
        },
        {
          "type": "callout",
          "tone": "key",
          "text": "面试预判：「想减到 50 μm 又不想上临时键合，怎么办？」——**Taiko**。它用几何结构（边缘环）替代外部载片的支撑作用，避开整套键合/解键合工艺。**但边界是：Taiko 只能提供机械支撑，不能承受背面高温工序（如背面金属化、TSV 露头后的退火）。** 讲清这个边界，才是完整的答案。"
        },
        {
          "type": "h",
          "text": "DBG：把顺序颠倒过来，从根上消灭崩边"
        },
        {
          "type": "p",
          "text": "传统顺序是「先减薄、后划片」，问题是薄片划片崩边严重、强度差。DBG（Dicing Before Grinding）反过来：先在正面切出**深度略大于最终厚度**的槽，再从背面磨。磨到槽底时芯片**自然分离**，完全没有机械划片造成的崩边和微裂纹。"
        },
        {
          "type": "p",
          "text": "附带收益：芯片侧壁是磨出来的，强度比划出来的高；同时减薄后不需要再划片，**减少了薄片的搬运次数**——而搬运次数是碎片风险的主要来源之一。"
        },
        {
          "type": "callout",
          "tone": "warn",
          "text": "DBG 的工艺窗口核心是**槽深与最终厚度的匹配**：槽太浅，磨到目标厚度还切不断；槽太深，减薄前晶圆刚性不足、容易在磨削中裂。这个匹配关系是面试可以深入追问的点。"
        },
        {
          "type": "callout",
          "tone": "key",
          "text": "选型的正确提问方式不是「哪个方案好」，而是三个问题：**① 要减到多薄？② 背面还要不要做高温工艺？③ 允许上多贵的工艺？** 答案组合决定了方案。能把决策逻辑讲出来，比记住方案清单有价值得多。"
        }
      ],
      "quiz": [
        {
          "q": "Taiko 减薄能避免临时键合的核心原理是？",
          "options": [
            "用了更细的砂轮",
            "保留外圈厚边缘环提供几何刚性，替代外部载片的机械支撑",
            "把晶圆粘在载片上",
            "先划片再减薄"
          ],
          "answer": 1,
          "explain": "Taiko 用未减薄的边缘环充当「轮辋」，让薄片保持刚性、可搬运，从而绕开整套临时键合工艺。"
        },
        {
          "q": "以下哪种任务 Taiko 无法胜任？",
          "options": [
            "把 12 吋片减到 50 μm 并搬运",
            "减薄后做背面金属化等高温工艺",
            "减少薄片翘曲",
            "提高薄片搬运的安全性"
          ],
          "answer": 1,
          "explain": "Taiko 提供的是机械支撑，不能替代载片承受背面高温工序。需要背面工艺时仍需临时键合（两者可配合使用）。"
        },
        {
          "q": "DBG 工艺窗口的核心矛盾是？",
          "options": [
            "砂轮粒度选择",
            "划片槽深度必须与最终厚度匹配：太浅切不断，太深则减薄前刚性不足",
            "冷却水流量",
            "晶圆直径"
          ],
          "answer": 1,
          "explain": "DBG 依赖「磨到槽底自然分离」，因此槽深与最终厚度的匹配就是整个工艺窗口的核心，两端都会出问题。"
        },
        {
          "q": "做减薄方案选型时，最先要确认的三件事是？",
          "options": [
            "设备品牌、砂轮型号、水温",
            "目标厚度、背面是否还有高温工艺、可接受的工艺成本",
            "晶圆批次、操作员、班次",
            "洁净度等级、湿度、气压"
          ],
          "answer": 1,
          "explain": "目标厚度决定是否进入超薄区间，背面工艺决定能否用 Taiko，成本约束决定能否上临时键合。这三个问题组合起来基本就锁定了方案。"
        }
      ],
      "related": [
        "dc.dbg"
      ]
    },
    {
      "id": "wt.defects",
      "title": "减薄的典型缺陷：根因、判据与失效链",
      "estMinutes": 11,
      "body": [
        {
          "type": "p",
          "text": "减薄缺陷最大的特点：**大多不当场暴露**。它们以隐性形式流到后道，最后在可靠性试验或客户端集中爆发——所以排查思路必须是「从现象倒推过程变量」，而不是只看外观。"
        },
        {
          "type": "table",
          "head": [
            "缺陷",
            "现象",
            "根因",
            "对策"
          ],
          "rows": [
            [
              "边缘崩边",
              "外缘缺口、掉渣",
              "边缘是自由边界、砂轮失去支撑、进给过快",
              "降低边缘进给、边缘预修整、边缘保护"
            ],
            [
              "隐裂（微裂纹）",
              "外观正常，强度大幅下降",
              "SSD 未去除干净、进给过快",
              "控制粗磨损伤深度、补去应力、四点弯曲抽检"
            ],
            [
              "翘曲 / 弓形",
              "碗状或马鞍状",
              "损伤层残余应力不平衡、正反面膜层应力失配",
              "去应力、Taiko、控制背面膜应力、临时键合"
            ],
            [
              "TTV 超标",
              "厚度不均匀",
              "砂轮磨损不均、工作台平整度、进给不稳",
              "定期修整砂轮、监控工作台、在线抽检"
            ],
            [
              "强度各向异性",
              "同批强度离散度大",
              "磨削纹方向与划片道夹角不一致",
              "固定夹角规范、锁定磨削方向"
            ],
            [
              "磨削烧伤 / 硅粉残留",
              "表面发暗、有残留",
              "冷却水不足、砂轮堵塞",
              "保证冷却冲洗、定期清洗砂轮"
            ]
          ]
        },
        {
          "type": "h",
          "text": "一个必须记住的思维陷阱"
        },
        {
          "type": "callout",
          "tone": "key",
          "text": "**TTV 合格 ≠ 形状合格。** TTV 只看厚度是否均匀（最大厚度 − 最小厚度），Bow/Warp 看的是形状。一片厚度处处相同的晶圆**完全可以同时是弯的**——因为弯曲来自应力造成的中性面挠曲，与厚度是否均匀无关。把这两个维度混为一谈，是实际工作中真实存在的误判。"
        },
        {
          "type": "h",
          "text": "排查顺序（固定成一条线，别乱试）"
        },
        {
          "type": "list",
          "items": [
            "**第一步：看几何** —— 先读 TTV / Bow / Warp 数据，确认是「厚度问题」还是「形状问题」，方向完全不同",
            "**第二步：看外观** —— 崩边、烧伤、残留，这些指向砂轮状态与冷却",
            "**第三步：做破坏性强度测试** —— 四点弯曲 / 球压，看强度均值与**离散度**；离散度变大通常意味着 SSD 残留",
            "**第四步：回溯过程变量** —— 砂轮寿命、冷却水、进给参数漂移、来料状态"
          ]
        },
        {
          "type": "callout",
          "tone": "warn",
          "text": "失效链案例：某批减薄片在客户端出现**跌落试验失效**，失效位置集中在芯片边缘。倒查发现减薄后边缘崩边虽在规格内，但崩边处在后续塑封的注塑冲击下扩展成裂纹。**教训：减薄的边缘缺陷会成为后续工序的应力集中源，规格内的缺陷未必安全。**"
        }
      ],
      "quiz": [
        {
          "q": "一片晶圆的 TTV 完全合格，能否判定形状没问题？",
          "options": [
            "可以，TTV 就是形状指标",
            "不能。TTV 是厚度均匀性指标，Bow/Warp 才是形状指标，两者独立",
            "可以，只要不超标",
            "不能，因为两者总是同时超标"
          ],
          "answer": 1,
          "explain": "厚度处处均匀的晶圆依然可能是弯的——弯曲源于残余应力造成的挠曲，与厚度分布无关。这两个维度必须分别管控。"
        },
        {
          "q": "四点弯曲测试中，强度均值尚可但离散度明显变大，最可能提示什么？",
          "options": [
            "测量设备故障",
            "SSD 残留导致最危险裂纹长度分布变宽（最弱环节效应）",
            "晶圆直径偏大",
            "冷却水温度偏高"
          ],
          "answer": 1,
          "explain": "脆性断裂由最危险裂纹决定，SSD 分布不均会让「最弱处」的分布变宽，表现在测试上就是均值尚可但离散度增大。"
        },
        {
          "q": "减薄边缘崩边即使在规格内，为什么仍可能造成后续失效？",
          "options": [
            "因为它影响外观",
            "因为崩边会成为应力集中源，在塑封注塑冲击或温度循环下扩展为裂纹",
            "因为崩边会降低导电性",
            "规格内就不会有影响"
          ],
          "answer": 1,
          "explain": "崩边是几何缺口，会造成局部应力集中。在后续塑封、跌落、温度循环中可能成为裂纹起点，因此规格内不等于无风险。"
        },
        {
          "q": "排查减薄缺陷时，第一步应该做什么？",
          "options": [
            "立刻调整磨削参数",
            "先读 TTV / Bow / Warp 几何数据，区分是厚度问题还是形状问题",
            "先换砂轮",
            "先扩大抽检数量"
          ],
          "answer": 1,
          "explain": "厚度问题与形状问题的根因完全不同（前者指向砂轮与台面均匀性，后者指向应力）。先用几何数据分流，能避免盲目试错。"
        }
      ]
    },
    {
      "id": "wt.metrology",
      "title": "TTV、Bow、Warp、GBIR：指标怎么区分，怎么测才可信",
      "estMinutes": 11,
      "body": [
        {
          "type": "p",
          "text": "减薄的质量指标全是几何量，而术语极易混淆。能把这几个指标讲清楚，是面试里非常强的加分项——因为它同时考概念清晰度和实际经验。"
        },
        {
          "type": "table",
          "head": [
            "指标",
            "定义",
            "回答的问题"
          ],
          "rows": [
            [
              "厚度",
              "某点的实际厚度",
              "有多厚"
            ],
            [
              "TTV",
              "全片**最大厚度 − 最小厚度**",
              "厚度是否均匀"
            ],
            [
              "Bow",
              "**中心点**相对参考平面的偏离量（单值，无正负意义）",
              "整体是否弯曲（碗状）"
            ],
            [
              "Warp",
              "整个表面**最高点 − 最低点**（参考平面由多点拟合）",
              "形状畸变有多大（可捕捉马鞍形）"
            ],
            [
              "GBIR",
              "参考平面下的**最大偏差**",
              "整片平坦程度"
            ],
            [
              "SBIR",
              "以单个曝光场（site）为范围测的平坦度",
              "局部平坦程度（光刻关心）"
            ]
          ]
        },
        {
          "type": "callout",
          "tone": "key",
          "text": "面试必问：「Bow 和 Warp 有什么区别？」一句话答：**Bow 看中心，Warp 看整体**。Bow 是中心点相对参考平面的单一偏离（只能描述碗状弯曲）；Warp 是最高点减最低点（能捕捉马鞍形这种 Bow 反映不出的畸变）。二者都描述形状，**与描述厚度均匀性的 TTV 完全无关**。"
        },
        {
          "type": "h",
          "text": "怎么测：四种手段的适用边界"
        },
        {
          "type": "table",
          "head": [
            "手段",
            "原理",
            "适用场景",
            "边界"
          ],
          "rows": [
            [
              "接触式（千分表）",
              "探针逐点接触",
              "离线抽检、高精度点测",
              "慢；接触薄片有碎片风险"
            ],
            [
              "电容 / 涡流（非接触）",
              "探头与晶圆构成电容，由电容反推距离",
              "**TTV 在线全检的主流**",
              "对材质/膜层敏感，需校准"
            ],
            [
              "光学干涉 / 光谱",
              "白光或红外干涉",
              "全场厚度分布与形状（Bow/Warp）",
              "对表面粗糙度和膜层敏感"
            ],
            [
              "激光扫描 / 形貌仪",
              "直接扫表面高度图",
              "分析 Warp 的模态（碗形还是马鞍形）",
              "速度较慢，多在离线分析"
            ]
          ]
        },
        {
          "type": "callout",
          "tone": "warn",
          "text": "真实工作中的坑：**Bow/Warp 都是相对某个「拟合参考平面」定义的，而不同标准与设备拟合参考平面的方式并不一致**（取点数量、拟合算法都不同）。所以跨厂、跨设备比较 Bow/Warp 数值前，必须先确认参考平面的定义——否则同一个物理状态可以读出不同的数。这一点在面试里说出来，足以证明你真的碰过数据。"
        },
        {
          "type": "callout",
          "tone": "key",
          "text": "面试预判：「为什么光刻关心 SBIR 而不是 GBIR？」——因为光刻是**逐曝光场**进行的，每一场的局部平坦度才决定套刻精度与焦深裕度；整片 GBIR 再好，也不代表每个场都平。**指标要对应到它服务的工序**，这是理解这些参数的正确方式。"
        }
      ],
      "quiz": [
        {
          "q": "Bow 与 Warp 的本质区别是？",
          "options": [
            "完全相同，只是单位不同",
            "Bow 是中心点相对参考平面的偏离量，Warp 是最高点与最低点之差",
            "Bow 测厚度，Warp 测电阻",
            "Bow 只在减薄前测"
          ],
          "answer": 1,
          "explain": "Bow 只反映中心的整体弯曲（碗状），对马鞍形不敏感；Warp 覆盖整个表面，能捕捉更复杂的畸变。"
        },
        {
          "q": "要在减薄产线做 TTV 的 100% 在线监控，通常选用？",
          "options": [
            "千分表接触逐点测",
            "非接触式电容/涡流测厚",
            "切开量截面",
            "称重换算厚度"
          ],
          "answer": 1,
          "explain": "在线全检要求速度快且不接触薄片。电容/涡流非接触测厚是主流；接触式多用于离线抽检，因为接触超薄片有碎片风险。"
        },
        {
          "q": "跨设备比较 Bow/Warp 数据前必须确认什么？",
          "options": [
            "设备的品牌",
            "参考平面的拟合方式与标准定义",
            "操作员",
            "环境湿度"
          ],
          "answer": 1,
          "explain": "Bow/Warp 是相对拟合参考平面定义的，不同标准与设备拟合方式不同，直接比较数值会产生误导。"
        },
        {
          "q": "为什么光刻工序更关心 SBIR 而不是 GBIR？",
          "options": [
            "因为 SBIR 数值更小",
            "因为光刻逐曝光场进行，局部平坦度才决定套刻与焦深裕度",
            "因为 GBIR 测不准",
            "因为 SBIR 可以在线测"
          ],
          "answer": 1,
          "explain": "指标必须与其服务的工序对应。光刻的工艺单位是曝光场，整片平坦度好不代表每个场都平，因此局部平坦度指标才是关键。"
        }
      ],
      "related": [
        "gl.confuse",
        "sg.form"
      ]
    }
  ]
}
